Repository: mmignard/ThinFilmPython

# Thin Film Multilayer Optics Analysis

## General comments

This code is useful for creating optical spectra of thin film multilayer stacks. Some of it builds on the matlab code written by Sophocles J. Orfanidis, which is described well in his book. Both that code and book are available on the link at the bottom. This python code extends the multilayer functionality so that it is specific for optical power, and it analyzes multiple wavelengths with one function call. I have added functions to read material files, calculate the color of spectra, and use Cauchy coefficients of dielectric materials.

Additional material files are available from the links below.

Here are some examples produced with this code:

Air to glass reflections. Compare to the examples of Fresnel equation shown on [https://en.wikipedia.org/wiki/Fresnel_equations]()

[<img src="./media/Air2Glass.svg" width="500">]()

The reflected color of titanium depends on the thickness of the oxide layer formed on the titanium. This property is exploited to make colorful jewelry and art.

[<img src="./media/TiOx_color.svg" width="500">]()

The imod was a reflective display based on thin film interference that was developed by the company Iridigm, later acquired by Qualcomm, but it was not a commercial success. The color of pixels in this display could by changed by varying the thickness of the airgap in the optical thin film stack. The spectra from some selected airgaps is shown here:

[<img src="./media/imodSpectrum.svg" width="500">]()

The colors of the imod display are shown here over a wider range of airgap thicknesses:

[<img src="./media/imodColors.svg" width="500">]()

## Links

- Orfanidis Book and Matlab Code: [http://www.ece.rutgers.edu/~orfanidi/ewa]()
- Materials Database: [https://refractiveindex.info/]()
- Sopra Database: [http://www.sspectra.com/sopra.html]()

File: materials/7059.txt
!Material	sopra database 7059 glass
!		
!Wavelength	Refractive Index	Extinction Coefficient

2.50000000e2	1.60055400	0.00000000	
2.60000000e2	1.59857300	0.00000000	
2.70000000e2	1.59482700	0.00000000	
2.80000000e2	1.58969800	0.00000000	
2.90000000e2	1.58048100	0.00000000	
3.00000000e2	1.57886000	0.00000000	
3.10000000e2	1.57399600	0.00000000	
3.20000000e2	1.57045500	0.00000000	
3.30000000e2	1.56752900	0.00000000	
3.40000000e2	1.56541200	0.00000000	
3.50000000e2	1.56274600	0.00000000	
3.60000000e2	1.56088700	0.00000000	
3.70000000e2	1.55766000	0.00000000	
3.80000000e2	1.55633400	0.00000000	
3.90000000e2	1.55432700	0.00000000	
4.00000000e2	1.55306900	0.00000000	
4.10000000e2	1.55091900	0.00000000	
4.20000000e2	1.55019200	0.00000000	
4.30000000e2	1.54929500	0.00000000	
4.40000000e2	1.54872600	0.00000000	
4.50000000e2	1.54757800	0.00000000	
4.60000000e2	1.54617600	0.00000000	
4.70000000e2	1.54512800	0.00000000	
4.80000000e2	1.54449900	0.00000000	
4.90000000e2	1.54437700	0.00000000	
5.00000000e2	1.54388700	0.00000000	
5.10000000e2	1.54284300	0.00000000	
5.20000000e2	1.54141600	0.00000000	
5.30000000e2	1.54185300	0.00000000	
5.40000000e2	1.54127800	0.00000000	
5.50000000e2	1.54088800	0.00000000	
5.60000000e2	1.54158700	0.00000000	
5.70000000e2	1.54159900	0.00000000	
5.80000000e2	1.54002400	0.00000000	
5.90000000e2	1.53908100	0.00000000	
6.00000000e2	1.53943900	0.00000000	
6.10000000e2	1.53780500	0.00000000	
6.20000000e2	1.53736500	0.00000000	
6.30000000e2	1.53684200	0.00000000	
6.40000000e2	1.53564300	0.00000000	
6.50000000e2	1.53524200	0.00000000	
6.60000000e2	1.53533000	0.00000000	
6.70000000e2	1.53487000	0.00000000	
6.80000000e2	1.53405600	0.00000000	
6.90000000e2	1.53388400	0.00000000	
7.00000000e2	1.53379100	0.00000000	
7.10000000e2	1.53268300	0.00000000	
7.20000000e2	1.53363800	0.00000000	
7.30000000e2	1.53364600	0.00000000	
7.40000000e2	1.53203200	0.00000000	
7.50000000e2	1.53174300	0.00000000	
7.60000000e2	1.53245600	0.00000000	
7.70000000e2	1.53126900	0.00000000	
7.80000000e2	1.53192700	0.00000000	
7.90000000e2	1.53235500	0.00000000	
8.00000000e2	1.53137400	0.00000000	
8.10000000e2	1.53089500	0.00000000	
8.20000000e2	1.52931400	0.00000000	
8.30000000e2	1.52999800	0.00000000	
8.40000000e2	1.53049000	0.00000000	
8.50000000e2	1.53256200	0.00000000

File: materials/MgF2_sopra.txt
! material:	MgF2
! source:	SOPRA Database
! range:	.25-0.9µm

Wavelength (µm) N   K
.25	1.4117	0
.275	1.4044	0
.3	1.3996	0
.325	1.3961	0
.35	1.3935	0
.375	1.3915	0
.4	1.3899	0
.425	1.3886	0
.45	1.3875	0
.475	1.3865	0
.5	1.3857	0
.525	1.385	0
.55	1.3844	0
.575	1.3839	0
.6	1.3834	0
.625	1.383	0
.65	1.3826	0
.675	1.3823	0
.7	1.3819	0
.725	1.3816	0
.75	1.3814	0
.775	1.3811	0
.8	1.3809	0
.825	1.3807	0
.85	1.3805	0
.875	1.3803	0
.9	1.3802	0

File: materials/SiO2_PVI.txt
!Material	PVI_SiO2_051805	
!		
!Wavelength	Refractive Index	Extinction Coefficient

299.1	1.488049	0
326.3	1.4814	0
353.5	1.476329	0
380.7	1.472391	0
407.8	1.469248	0
435	1.466745	0
462.2	1.464686	0
489.4	1.462966	0
516.6	1.4614	0
543.8	1.4602	0
571	1.459114	0
598.2	1.458124	0
625.4	1.457238	0
652.6	1.4565	0
679.7	1.455816	0
706.9	1.455185	0
734.1	1.4546	0
761.3	1.454057	0
788.5	1.453552	0
815.7	1.45308	0

File: materials/TiO2_sopra.txt
! material:	TiO2
! source:	SOPRA Database
! range:	.18-1.5µm

Wavelength (µm) N   K
.18	1.37019	1.997964
.19	1.534815	1.831156
.2	1.535841	1.695833
.21	1.46	1.65
.22	1.432837	1.806336
.23	1.442563	2.084044
.24	1.36258	2.453466
.25	1.365019	2.84727
.26	1.627345	3.197447
.27	1.951944	3.43182
.28	3.355264	3.560599
.29	3.834933	3.534669
.3	4.731623	3.280252
.31	5.235255	2.734377
.32	5.391313	2.07589
.33	5.291131	1.569794
.34	4.968719	1.092588
.35	4.477277	0.650811
.36	3.87	0.251
.37	3.661326	0.033002
.38	3.498406	0
.39	3.375304	0
.4	3.286087	0
.41	3.224818	0
.42	3.185565	0
.43	3.162391	0
.44	3.149362	0
.45	3.140544	0
.46	3.13	0
.47	3.104125	0
.48	3.08	0
.49	3.05375	0
.5	3.03	0
.51	3.01375	0
.52	3	0
.53	2.985	0
.54	2.97	0
.55	2.954375	0
.56	2.94	0
.57	2.929375	0
.58	2.92	0
.59	2.91	0
.6	2.9	0
.61	2.889375	0
.62	2.88	0
.63	2.875	0
.64	2.87	0
.65	2.86	0
.66	2.85	0
.67	2.844375	0
.68	2.84	0
.69	2.835	0
.7	2.83	0
.71	2.825	0
.72	2.82	0
.73	2.814375	0
.74	2.81	0
.75	2.81	0
.76	2.81	0
.77	2.805625	0
.78	2.8	0
.79	2.794375	0
.8	2.79	0
.81	2.79	0
.82	2.79	0
.83	2.785	0
.84	2.78	0
.85	2.78	0
.86	2.78	0
.87	2.775	0
.88	2.77	0
.89	2.77	0
.9	2.77	0
.91	2.765	0
.92	2.76	0
.93	2.759375	0
.94	2.76	0
.95	2.760625	0
.96	2.76	0
.97	2.755	0
.98	2.75	0
.99	2.748996	0
1	2.75	0
1.01	2.74975	0
1.02	2.749351	0
1.03	2.748815	0
1.04	2.748156	0
1.05	2.747386	0
1.06	2.74652	0
1.07	2.745568	0
1.08	2.744545	0
1.09	2.743464	0
1.1	2.742338	0
1.11	2.741179	0
1.12	2.74	0
1.13	2.739	0
1.14	2.73799	0
1.15	2.736974	0
1.16	2.735957	0
1.17	2.73494	0
1.18	2.733929	0
1.19	2.732925	0
1.2	2.731934	0
1.21	2.730958	0
1.22	2.73	0
1.23	2.729331	0
1.24	2.728702	0
1.25	2.728108	0
1.26	2.727544	0
1.27	2.727005	0
1.28	2.726486	0
1.29	2.725982	0
1.3	2.725489	0
1.31	2.725	0
1.32	2.724511	0
1.33	2.724018	0
1.34	2.723514	0
1.35	2.722995	0
1.36	2.722456	0
1.37	2.721892	0
1.38	2.721298	0
1.39	2.720669	0
1.4	2.72	0
1.41	2.719286	0
1.42	2.718521	0
1.43	2.717702	0
1.44	2.716822	0
1.45	2.715877	0
1.46	2.714862	0
1.47	2.713772	0
1.48	2.712601	0
1.49	2.711346	0
1.5	2.71	0

File: materials/Ti_sopra.txt
! material:	Ti
! source:	SOPRA Database
! range:	.20666667-1.24µm

Wavelength (µm) N   K
.20666667	1.16	1.21
.20840336	1.1675	1.21625
.21016949	1.18	1.22
.21196581	1.195	1.22125
.2137931	1.21	1.22
.21565217	1.22125	1.215
.21754386	1.23	1.21
.21946903	1.23625	1.210625
.22142857	1.24	1.21
.22342342	1.244375	1.2025
.22545455	1.24	1.19
.22752294	1.199375	1.165
.22962963	1.18	1.15
.2317757	1.266875	1.178125
.23396226	1.35	1.21
.23619048	1.31625	1.20875
.23846154	1.26	1.2
.2407767	1.25	1.19875
.24313725	1.25	1.2
.24554455	1.245625	1.204375
.248	1.24	1.21
.25050505	1.23	1.215
.25306122	1.22	1.22
.2556701	1.215625	1.224375
.25833333	1.21	1.23
.26105263	1.195	1.23875
.26382979	1.18	1.25
.26666667	1.174375	1.264375
.26956522	1.17	1.28
.27252747	1.160625	1.295625
.27555556	1.15	1.31
.27865169	1.140625	1.319375
.28181818	1.13	1.33
.28505747	1.116875	1.346875
.28837209	1.1	1.37
.29176471	1.07375	1.401875
.2952381	1.05	1.44
.29879518	1.041875	1.484375
.30243902	1.04	1.53
.30617284	1.038125	1.568125
.31	1.04	1.61
.31392405	1.046875	1.66875
.31794872	1.06	1.73
.32207792	1.0825	1.783125
.32631579	1.11	1.83
.33066667	1.13875	1.8675
.33513514	1.17	1.9
.33972603	1.205	1.93125
.34444444	1.24	1.96
.34929577	1.27	1.985625
.35428571	1.3	2.01
.35942029	1.334375	2.03625
.36470588	1.37	2.06
.37014925	1.405625	2.07625
.37575758	1.44	2.09
.38153846	1.47125	2.105
.3875	1.5	2.12
.39365079	1.52625	2.135625
.4	1.55	2.15
.40655738	1.570625	2.159375
.41333333	1.59	2.17
.42033898	1.609375	2.18875
.42758621	1.63	2.21
.43508772	1.655625	2.23
.44285714	1.68	2.25
.45090909	1.695625	2.269375
.45925926	1.71	2.29
.46792453	1.73	2.314375
.47692308	1.75	2.34
.48627451	1.765625	2.363125
.496	1.78	2.39
.50612245	1.79375	2.4275
.51666667	1.81	2.47
.52765957	1.833125	2.513125
.53913043	1.86	2.56
.55111111	1.8875	2.614375
.56363636	1.92	2.67
.57674419	1.9625	2.72
.59047619	2.01	2.77
.60487805	2.05875	2.824375
.62	2.11	2.88
.63589744	2.1625	2.934375
.65263158	2.22	2.99
.67027027	2.285625	3.049375
.68888889	2.36	3.11
.70857143	2.44625	3.173125
.72941176	2.54	3.23
.75151515	2.63625	3.27125
.775	2.74	3.3
.8	2.860625	3.316875
.82666667	2.98	3.32
.85517241	3.083125	3.303125
.88571429	3.17	3.28
.91851852	3.2325	3.259375
.95384615	3.28	3.25
.992	3.314375	3.266875
1.0333333	3.35	3.3
1.0782609	3.405	3.345625
1.1272727	3.47	3.4
1.1809524	3.5425	3.459375
1.24	3.62	3.52
